Repository: DeByeUSerSYstem/TUTORIALS

# TUTORIALS
A collection of distributed Debussy Tutorials and Documentation

File: Fe3O4/DFA/DB/magnetite.cif
# Part of the Crystallography Open Database
# All data on this site have been placed in the public domain by the
# contributors.
#------------------------------------------------------------------------------
#$Date: 2010-06-10 15:11:07 +0000 (Thu, 10 Jun 2010) $
#$Revision: 1210 $
#$URL: svn://cod.ibt.lt/cod/cif/9/9007644.cif $
#------------------------------------------------------------------------------
#
# This file is available in the Crystallography Open Database (COD),
# http://www.crystallography.net/. The original data for this entry
# were provided the American Mineralogist Crystal Structure Database,
# http://rruff.geo.arizona.edu/AMS/amcsd.php
#
# The file may be used within the scientific community so long as
# proper attribution is given to the journal article from which the
# data were obtained.
#
data_9007644
loop_
_publ_author_name
'Fleet, M. E.'
_publ_section_title
;
 The structure of magnetite
;
_journal_name_full               'Acta Crystallographica, Section B'
_journal_page_first              917
_journal_page_last               920
_journal_volume                  37
_journal_year                    1981
_chemical_formula_sum            'Fe3 O4'
_chemical_name_mineral           Magnetite
_space_group_IT_number           227
_symmetry_space_group_name_Hall  '-F 4vw 2vw 3'
_symmetry_space_group_name_H-M   'F d -3 m :2'
_cell_angle_alpha                90
_cell_angle_beta                 90
_cell_angle_gamma                90
_cell_length_a                   8.3941
_cell_length_b                   8.3941
_cell_length_c                   8.3941
_cell_volume                     591.456
_exptl_crystal_density_diffrn    5.200
_[local]_cod_cif_authors_sg_H-M  'F d 3 m'
_cod_database_code               9007644
_amcsd_database_code             AMCSD#0009558
loop_
_symmetry_equiv_pos_as_xyz
x,y,z
x,1/2+y,1/2+z
1/2+x,y,1/2+z
1/2+x,1/2+y,z
3/4+z,1/2-x,1/4+y
3/4+z,-x,3/4+y
1/4+z,1/2-x,3/4+y
1/4+z,-x,1/4+y
3/4-y,1/2+z,1/4-x
3/4-y,+z,3/4-x
1/4-y,1/2+z,3/4-x
1/4-y,+z,1/4-x
3/4+x,1/2-y,1/4+z
3/4+x,-y,3/4+z
1/4+x,1/2-y,3/4+z
1/4+x,-y,1/4+z
3/4-z,1/2+x,1/4-y
3/4-z,+x,3/4-y
1/4-z,1/2+x,3/4-y
1/4-z,+x,1/4-y
3/4+y,1/2-z,1/4+x
3/4+y,-z,3/4+x
1/4+y,1/2-z,3/4+x
1/4+y,-z,1/4+x
3/4-x,1/2+y,1/4-z
3/4-x,+y,3/4-z
1/4-x,1/2+y,3/4-z
1/4-x,+y,1/4-z
1/2+x,3/4-z,1/4-y
1/2+x,1/4-z,3/4-y
+x,3/4-z,3/4-y
+x,1/4-z,1/4-y
1/2-z,3/4+y,1/4+x
1/2-z,1/4+y,3/4+x
-z,3/4+y,3/4+x
-z,1/4+y,1/4+x
1/2+y,3/4-x,1/4-z
1/2+y,1/4-x,3/4-z
+y,3/4-x,3/4-z
+y,1/4-x,1/4-z
1/2-x,3/4+z,1/4+y
1/2-x,1/4+z,3/4+y
-x,3/4+z,3/4+y
-x,1/4+z,1/4+y
1/2+z,3/4-y,1/4-x
1/2+z,1/4-y,3/4-x
+z,3/4-y,3/4-x
+z,1/4-y,1/4-x
1/2-y,3/4+x,1/4+z
1/2-y,1/4+x,3/4+z
-y,3/4+x,3/4+z
-y,1/4+x,1/4+z
x,1/2+z,1/2+y
x,+z,+y
1/2+x,1/2+z,+y
1/2+x,+z,1/2+y
-z,1/2-y,1/2-x
-z,-y,-x
1/2-z,1/2-y,-x
1/2-z,-y,1/2-x
y,1/2+x,1/2+z
y,+x,+z
1/2+y,1/2+x,+z
1/2+y,+x,1/2+z
-x,1/2-z,1/2-y
-x,-z,-y
1/2-x,1/2-z,-y
1/2-x,-z,1/2-y
z,1/2+y,1/2+x
z,+y,+x
1/2+z,1/2+y,+x
1/2+z,+y,1/2+x
-y,1/2-x,1/2-z
-y,-x,-z
1/2-y,1/2-x,-z
1/2-y,-x,1/2-z
3/4+z,1/4+x,1/2-y
3/4+z,3/4+x,-y
1/4+z,1/4+x,-y
1/4+z,3/4+x,1/2-y
3/4-y,1/4-z,1/2+x
3/4-y,3/4-z,+x
1/4-y,1/4-z,+x
1/4-y,3/4-z,1/2+x
3/4+x,1/4+y,1/2-z
3/4+x,3/4+y,-z
1/4+x,1/4+y,-z
1/4+x,3/4+y,1/2-z
3/4-z,1/4-x,1/2+y
3/4-z,3/4-x,+y
1/4-z,1/4-x,+y
1/4-z,3/4-x,1/2+y
3/4+y,1/4+z,1/2-x
3/4+y,3/4+z,-x
1/4+y,1/4+z,-x
1/4+y,3/4+z,1/2-x
3/4-x,1/4-y,1/2+z
3/4-x,3/4-y,+z
1/4-x,1/4-y,+z
1/4-x,3/4-y,1/2+z
-z,3/4+x,3/4+y
-z,1/4+x,1/4+y
1/2-z,3/4+x,1/4+y
1/2-z,1/4+x,3/4+y
y,3/4-z,3/4-x
y,1/4-z,1/4-x
1/2+y,3/4-z,1/4-x
1/2+y,1/4-z,3/4-x
-x,3/4+y,3/4+z
-x,1/4+y,1/4+z
1/2-x,3/4+y,1/4+z
1/2-x,1/4+y,3/4+z
z,3/4-x,3/4-y
z,1/4-x,1/4-y
1/2+z,3/4-x,1/4-y
1/2+z,1/4-x,3/4-y
-y,3/4+z,3/4+x
-y,1/4+z,1/4+x
1/2-y,3/4+z,1/4+x
1/2-y,1/4+z,3/4+x
x,3/4-y,3/4-z
x,1/4-y,1/4-z
1/2+x,3/4-y,1/4-z
1/2+x,1/4-y,3/4-z
1/4-x,1/2+z,3/4-y
1/4-x,+z,1/4-y
3/4-x,1/2+z,1/4-y
3/4-x,+z,3/4-y
1/4+z,1/2-y,3/4+x
1/4+z,-y,1/4+x
3/4+z,1/2-y,1/4+x
3/4+z,-y,3/4+x
1/4-y,1/2+x,3/4-z
1/4-y,+x,1/4-z
3/4-y,1/2+x,1/4-z
3/4-y,+x,3/4-z
1/4+x,1/2-z,3/4+y
1/4+x,-z,1/4+y
3/4+x,1/2-z,1/4+y
3/4+x,-z,3/4+y
1/4-z,1/2+y,3/4-x
1/4-z,+y,1/4-x
3/4-z,1/2+y,1/4-x
3/4-z,+y,3/4-x
1/4+y,1/2-x,3/4+z
1/4+y,-x,1/4+z
3/4+y,1/2-x,1/4+z
3/4+y,-x,3/4+z
3/4-x,3/4-z,y
3/4-x,1/4-z,1/2+y
1/4-x,3/4-z,1/2+y
1/4-x,1/4-z,y
3/4+z,3/4+y,-x
3/4+z,1/4+y,1/2-x
1/4+z,3/4+y,1/2-x
1/4+z,1/4+y,-x
3/4-y,3/4-x,z
3/4-y,1/4-x,1/2+z
1/4-y,3/4-x,1/2+z
1/4-y,1/4-x,z
3/4+x,3/4+z,-y
3/4+x,1/4+z,1/2-y
1/4+x,3/4+z,1/2-y
1/4+x,1/4+z,-y
3/4-z,3/4-y,x
3/4-z,1/4-y,1/2+x
1/4-z,3/4-y,1/2+x
1/4-z,1/4-y,x
3/4+y,3/4+x,-z
3/4+y,1/4+x,1/2-z
1/4+y,3/4+x,1/2-z
1/4+y,1/4+x,-z
-z,-x,-y
-z,1/2-x,1/2-y
1/2-z,-x,1/2-y
1/2-z,1/2-x,-y
y,z,x
y,1/2+z,1/2+x
1/2+y,z,1/2+x
1/2+y,1/2+z,x
-x,-y,-z
-x,1/2-y,1/2-z
1/2-x,-y,1/2-z
1/2-x,1/2-y,-z
z,x,y
z,1/2+x,1/2+y
1/2+z,x,1/2+y
1/2+z,1/2+x,y
-y,-z,-x
-y,1/2-z,1/2-x
1/2-y,-z,1/2-x
1/2-y,1/2-z,-x
loop_
_atom_site_aniso_label
_atom_site_aniso_U_11
_atom_site_aniso_U_22
_atom_site_aniso_U_33
_atom_site_aniso_U_12
_atom_site_aniso_U_13
_atom_site_aniso_U_23
Fe 0.00443 0.00443 0.00443 0.00000 0.00000 0.00000
Fe 0.00585 0.00585 0.00585 0.00057 0.00057 0.00057
O 0.00685 0.00685 0.00685 -0.00004 -0.00004 -0.00004
loop_
_atom_site_label
_atom_site_fract_x
_atom_site_fract_y
_atom_site_fract_z
Fe1 0.12500 0.12500 0.12500
Fe2 0.50000 0.50000 0.50000
O1 0.25490 0.25490 0.25490
