Repository: DeByeUSerSYstem/TUTORIALS

# TUTORIALS
A collection of distributed Debussy Tutorials and Documentation

File: TiO2-Panalytical/DB/anatase.cif
data_global
_chemical_name_mineral 'Anatase'
loop_
_publ_author_name
'Howard C J'
'Sabine T M'
'Dickson F'
_journal_name_full 'Acta Crystallographica, Section B'
_journal_volume 47 
_journal_year 1991
_journal_page_first 462
_journal_page_last 468
_publ_section_title
;
 Structural and thermal parameters for rutile and anatase
;
_database_code_amcsd 0019093
_chemical_compound_source 'Synthetic'
_chemical_formula_sum 'Ti O2'
_cell_length_a 3.79166    
_cell_length_b 3.79166
_cell_length_c 9.50745
_cell_angle_alpha 90
_cell_angle_beta 90
_cell_angle_gamma 90
_cell_volume 136.268
_exptl_crystal_density_diffrn      3.894
_symmetry_space_group_name_H-M 'I 41/a m d'
loop_
_space_group_symop_operation_xyz
  'x,y,z'
  '1/2+x,1/2+y,1/2+z'
  '-y,1/2-x,1/4+z'
  '1/2-y,-x,3/4+z'
  '1/2+y,1/2+x,1/2-z'
  '+y,+x,-z'
  '1/2+y,1/2-x,1/2-z'
  '+y,-x,-z'
  '-y,1/2+x,1/4+z'
  '1/2-y,+x,3/4+z'
  '1/2+x,1/2-y,1/2+z'
  '+x,-y,+z'
  '1/2-x,y,3/4-z'
  '-x,1/2+y,1/4-z'
  '1/2+x,y,3/4-z'
  '+x,1/2+y,1/4-z'
  '1/2-x,1/2-y,1/2+z'
  '-x,-y,+z'
  '1/2+y,x,3/4+z'
  '+y,1/2+x,1/4+z'
  '-y,-x,-z'
  '1/2-y,1/2-x,1/2-z'
  '-y,x,-z'
  '1/2-y,1/2+x,1/2-z'
  '1/2+y,-x,3/4+z'
  '+y,1/2-x,1/4+z'
  '-x,y,z'
  '1/2-x,1/2+y,1/2+z'
  'x,1/2-y,1/4-z'
  '1/2+x,-y,3/4-z'
  '-x,1/2-y,1/4-z'
  '1/2-x,-y,3/4-z'
loop_
_atom_site_label
_atom_site_fract_x
_atom_site_fract_y
_atom_site_fract_z
Ti   0.00000   0.00000   0.00000
O   0.00000   0.00000   0.20806
loop_
_atom_site_aniso_label
_atom_site_aniso_U_11
_atom_site_aniso_U_22
_atom_site_aniso_U_33
_atom_site_aniso_U_12
_atom_site_aniso_U_13
_atom_site_aniso_U_23
Ti 0.00520 0.00000 0.00000 0.00520 0.00000 0.00700
O 0.01170 0.00000 0.00000 0.00270 0.00000 0.00720

File: TiO2-Panalytical/DB/rutilo.cif
# Part of the Crystallography Open Database
# All data on this site have been placed in the public domain by the
# contributors.
#------------------------------------------------------------------------------
#$Date: 2010-06-10 15:11:07 +0000 (Thu, 10 Jun 2010) $
#$Revision: 1210 $
#$URL: svn://cod.ibt.lt/cod/cif/9/9009083.cif $
#------------------------------------------------------------------------------
#
# This file is available in the Crystallography Open Database (COD),
# http://www.crystallography.net/. The original data for this entry
# were provided the American Mineralogist Crystal Structure Database,
# http://rruff.geo.arizona.edu/AMS/amcsd.php
#
# The file may be used within the scientific community so long as
# proper attribution is given to the journal article from which the
# data were obtained.
#
data_9009083
loop_
_publ_author_name
'Wyckoff, R. W. G.'
_publ_section_title
;
 Second edition. Interscience Publishers, New York, New York
;
_journal_name_full               'Crystal Structures'
_journal_page_first              239
_journal_page_last               444
_journal_volume                  1
_journal_year                    1963
_chemical_formula_sum            'O2 Ti'
_chemical_name_mineral           Rutile
_space_group_IT_number           136
_symmetry_space_group_name_Hall  '-P 4n 2n'
_symmetry_space_group_name_H-M   'P 42/m n m'
_cell_angle_alpha                90
_cell_angle_beta                 90
_cell_angle_gamma                90
_cell_length_a                   4.5984900           
_cell_length_b                   4.5984900
_cell_length_c                   2.9611600 
_cell_volume                     62.423
_exptl_crystal_density_diffrn    4.250
_[local]_cod_chemical_formula_sum_orig 'Ti O2'
_cod_database_code               9009083
_amcsd_database_code             AMCSD#0011415
loop_
_symmetry_equiv_pos_as_xyz
x,y,z
-y,-x,z
y,x,-z
1/2+y,1/2-x,1/2-z
1/2-y,1/2+x,1/2+z
1/2+x,1/2-y,1/2+z
1/2-x,1/2+y,1/2-z
x,y,-z
-x,-y,z
y,x,z
-y,-x,-z
1/2-y,1/2+x,1/2-z
1/2+y,1/2-x,1/2+z
1/2-x,1/2+y,1/2+z
1/2+x,1/2-y,1/2-z
-x,-y,-z
loop_
_atom_site_label
_atom_site_fract_x
_atom_site_fract_y
_atom_site_fract_z
Ti 0.00000 0.00000 0.00000
O 0.30530 0.30530 0.00000
